Repository: fwdrucik/fwdrucik-strona-public

# fwdrucik.pl — kod serwisu (wersja publiczna do portfolio)

Serwis firmy F.W. DRUCIK: statyczny generator w Pythonie (ok. 140 podstron, blog, kompendium AI,
Pracownia Pana Drucika dla dzieci), backend PHP dla kont, forum, komentarzy i sklepu oraz
interaktywne sceny Three.js. Na żywo: https://fwdrucik.pl

**Jak powstał:** kod napisały agenty AI (Claude Code, Codex, Antigravity). Dawid Tutak opisywał
wymagania, dzielił pracę na zadania, testował i odbierał wynik. To przykład podejścia
*AI-native engineering*.

## Co tu jest
- `build.py`, `pages.py`, `src/` — generator stron, metadane i treść
- `sprawdz.py` — bramka jakości (tytuły, opisy, nagłówki, dane strukturalne, mapa serwisu); błąd zatrzymuje wdrożenie
- `api/`, `php/` — backend PHP (konta, forum, sklep, panel administratora)
- `assets/` — style, skrypty, sceny 3D
- `kompendium/`, `pracownia*/` — treści edukacyjne

## Czego tu nie ma
To kopia bez historii commitów. Usunięte są: zbudowany `dist/`, workflowy wdrożeń, notatki
wewnętrzne agentów, szkice wpisów. Klucze i hasła nigdy nie były w kodzie (konfiguracja serwera
żyje poza repozytorium, wzór w `api/konfiguracja.przyklad.php`).

## Uruchomienie
```
python build.py     # generuje dist/
python sprawdz.py   # kontrola jakości
```

## Licencja
Kod udostępniony do wglądu jako portfolio. Wszelkie prawa zastrzeżone © F.W. DRUCIK Dawid Tutak.

File: src/blog-kurs-esp32-oled-enkoder.html
<script type="application/ld+json">
{
  "@context": "https://schema.org",
  "@type": "BlogPosting",
  "headline": "Kurs ESP32 część 7: Wyświetlacz OLED i menu z enkoderem",
  "description": "Dowiedz się, jak zintegrować wyświetlacz OLED z mikrokontrolerem ESP32 i obsługiwać menu za pomocą enkodera obrotowego w projektach automatyki.",
  "author": {
    "@type": "Organization",
    "name": "F.W. DRUCIK"
  },
  "publisher": {
    "@type": "Organization",
    "name": "F.W. DRUCIK",
    "logo": {
      "@type": "ImageObject",
      "url": "https://fwdrucik.pl/assets/favicon.png"
    }
  },
  "datePublished": "2026-09-15",
  "dateModified": "2026-09-15",
  "inLanguage": "pl-PL",
  "mainEntityOfPage": "https://fwdrucik.pl/blog/kurs-esp32-oled-enkoder/"
}
</script>

<article class="article-container" style="padding:60px 24px;">
  <header style="margin-bottom:30px;">
    <div style="display:flex;gap:12px;align-items:center;margin-bottom:12px;flex-wrap:wrap;">
      <span class="badge badge-blue">Elektronika i magistrale</span>
      <span style="color:var(--muted);font-size:0.88rem;">⏱️ 6 min czytania</span>
      <span style="color:var(--muted);font-size:0.88rem;">📅 15.09.2026</span>
    </div>
    <h1 style="font-size:clamp(1.8rem,3.5vw,2.6rem);color:#fff;line-height:1.15;margin-bottom:16px;">Kurs ESP32 część 7: Wyświetlacz OLED i menu z enkoderem</h1>
    <p class="lead" style="color:var(--metal-light);font-size:1.1rem;">Zbuduj menu ESP32 z wyświetlaczem OLED I2C i enkoderem obrotowym. To siódma część kursu.</p>
  </header>

  <div class="toc-box">
    <div class="toc-title">📍 Spis treści</div>
    <ol class="toc-list">
      <li><a href="#magistrala-i2c">Komunikacja I2C i parametry fizyczne</a></li>
      <li><a href="#enkoder-przerwania">Obsługa enkodera obrotowego przez przerwania</a></li>
      <li><a href="#struktura-menu">Implementacja struktury menu w pamięci</a></li>
      <li><a href="#tabela-parametrow">Tabela parametrów i procedur diagnostycznych</a></li>
      <li><a href="#warsztat-praktyka">Zastosowanie w warsztacie i wsparcie techniczne</a></li>
    </ol>
  </div>

  <div id="blog-full-content" class="article-body">
    <h2 id="magistrala-i2c">1. Komunikacja I2C i parametry fizyczne</h2>
<p>SSD1306 komunikuje się przez I2C. Typowe piny ESP32 to GPIO21 SDA i GPIO22 SCL. Standard-mode obsługuje do 100 kbit/s, Fast-mode do 400 kbit/s. Przy przewodach ponad 20 cm sprawdź pull-upy: zwykle 4.7 kΩ, czasem 2.2 kΩ przy większych zakłóceniach. Zbyt duża rezystancja zaokrągla zbocza i powoduje błędy ACK/NACK.</p><p>Sprawdź napięcie modułu: zwykle 3.3V; 5V bez właściwej konwersji może go uszkodzić. Skontroluj lutowanie i adres skanerem I2C, zwykle 0x3C lub 0x3D. Przy awarii zmierz VCC–GND, przebiegi SDA/SCL, ciągłość połączeń i pull-upy. Przed zmianą połączeń i pomiarami rezystancji odłącz zasilanie.</p>

    <figure>
      <img src="/assets/blog/kurs-esp32-oled-enkoder.jpg" width="1024" height="608" loading="lazy" alt="Kurs ESP32 część 7: Wyświetlacz OLED i menu z enkoderem">
      <figcaption>Wyświetlacz OLED podłączony do płytki rozwojowej ESP32 za pomocą przewodów typu jumper.
        <span class="zrodlo">Fot. <a href="https://www.flickr.com/photos/32985045@N08/3863903197" target="_blank" rel="noopener nofollow">LGEPR</a>, <a href="https://creativecommons.org/licenses/by/2.0/" target="_blank" rel="noopener nofollow">CC BY 2.0</a>, Openverse.</span>
      </figcaption>
    </figure>


    <h2 id="enkoder-przerwania">2. Obsługa enkodera obrotowego przez przerwania</h2>
<p>KY-040 daje sygnały A/B przesunięte o 90 stopni. Zbyt wolny polling gubi impulsy; można użyć ISR na zboczu A i odczytywać B. Relacja stanów A/B określa kierunek według przyjętego okablowania.</p><p>Drgania styków wymagają debounce, orientacyjnie 5–10 ms według komponentu. Za krótki czas mnoży kroki, za długi gubi szybki obrót. Przycisk SW też wymaga filtracji; pomocny bywa kondensator 100 nF równolegle do styków.</p><p>Odseparuj galwanicznie sygnały od obwodów wysokiego napięcia. Transoptory chronią przed przepięciami długich linii. Podczas testów używaj zasilacza z ograniczeniem prądu.</p>

    <h2 id="struktura-menu">3. Implementacja struktury menu w pamięci</h2>
<p>Menu można opisać tablicą struktur C++: nazwa, funkcja i relacje między poziomami. Kontroluj RAM: przy 520 KB SRAM bufor OLED 128x64, 1 bit/piksel zajmuje 1024 bajty. Stałe napisy przechowuj we Flash, np. PROGMEM.</p><p>Dane zmieniane w ISR oznacz odpowiednio, np. volatile, i zadbaj o bezpieczny dostęp. Odświeżaj ekran po zmianie stanu, zamiast stale go czyścić — ograniczysz migotanie. Do diagnostyki użyj UART 115200 bodów. Zmiany programu wymagają kompilacji i wgrania; wcześniej przetestuj logikę, np. w symulatorze.</p>

    <h2 id="tabela-parametrow">4. Tabela parametrów i procedur diagnostycznych</h2>
<h3>Tabela parametrów i procedur diagnostycznych</h3>

<p>Tabela podaje orientacyjne parametry. Potwierdź je w dokumentacji swoich podzespołów.</p>

<table>
    <thead>
        <tr>
            <th>Parametr</th>
            <th>Wartość/Zakres</th>
            <th>Uwagi</th>
        </tr>
    </thead>
    <tbody>
        <tr>
            <td>Napięcie zasilania</td>
            <td>3.3V ±0.15V DC</td>
            <td>Wymagana stabilizacja dla stabilnej pracy OLED</td>
        </tr>
        <tr>
            <td>Magistrala I2C</td>
            <td>100-400 kHz</td>
            <td>Zależne od długości przewodów (max 20-30 cm)</td>
        </tr>
        <tr>
            <td>Rezystancja pull-up</td>
            <td>2.2k - 4.7k Ω</td>
            <td>Wymagane dla linii SDA/SCL przy braku wbudowanych</td>
        </tr>
        <tr>
            <td>Czas debouncingu</td>
            <td>5 - 10 ms</td>
            <td>Wartość orientacyjna dla enkodera KY-040</td>
        </tr>
        <tr>
            <td>Prędkość UART</td>
            <td>115200 bps</td>
            <td>Standardowa dla debugowania w Serial Monitor</td>
        </tr>
    </tbody>
</table>

<p>Przy problemach sprawdzaj układ w tej kolejności:</p>
<ol>
    <li><strong>Zasilanie:</strong> Zmierz multimetrem napięcie na pinach 3V3 i GND. Wartość poniżej 3.1V może powodować migotanie wyświetlacza OLED.</li>
    <li><strong>Skanowanie I2C:</strong> Uruchom skaner magistrali. Brak wykrycia adresu (zazwyczaj 0x3C lub 0x3D) oznacza błąd połączenia lub uszkodzenie modułu.</li>
    <li><strong>Sygnały logiczne:</strong> Sprawdź oscyloskopem stan linii SDA/SCL. Brak "pływania" sygnału (stałe 0V lub 3.3V) sugeruje zwarcie lub brak rezystorów pull-up.</li>
    <li><strong>Konfiguracja przerwań:</strong> Zweryfikuj w kodzie, czy piny enkodera obsługują przerwania (GPIO 34-39 nie posiadają wbudowanych pull-upów).</li>
</ol>

<p><strong>Typowe błędy i ich objawy:</strong></p>
<ul>
    <li><em>Brak reakcji menu:</em> Zbyt długi czas przetwarzania wewnątrz ISR (Interrupt Service Routine). Pamiętaj: w przerwaniu ustawiaj tylko flagi, logikę menu przetwarzaj w <code>loop()</code>.</li>
    <li><em>"Skaczące" wartości enkodera:</em> Brak lub zbyt krótki debouncing programowy. Objawia się chaotycznym przeskakiwaniem pozycji w menu przy jednym obrocie.</li>
    <li><em>Zawieszenie systemu:</em> Użycie funkcji <code>delay()</code> wewnątrz przerwania. Jest to niedopuszczalne, gdyż blokuje system i prowadzi do <em>stack overflow</em>.</li>
</ul>

    <h2 id="warsztat-praktyka">5. Zastosowanie w warsztacie i wsparcie techniczne</h2>
<p>Pomagamy łączyć ESP32 z układami maszyn: <a href="/uslugi/elektromechanika/">elektromechanika</a> i <a href="/uslugi/maszyny-cnc/">maszyny CNC</a>. Modyfikacje muszą odpowiadać DTR; błędne podłączenie grozi uszkodzeniem PLC i I/O.</p><p>Przed wizytą zadzwoń: 601 726 924, pon.–pt. 8–17, sob. 9–13. Warsztat: Domosław 13A, 06-120 Winnica; <a href="/kontakt/">kontakt</a>. Prace przy sieci wymagają odpowiednich uprawnień. Przed ingerencją odłącz zasilanie i rozładuj kondensatory.</p>

    <h2 id="faq">Najczęstsze pytania</h2>
    <div class="faq">
      <details>
        <summary>Dlaczego wyświetlacz OLED migocze podczas zmiany menu?</summary>
        <p>Nie czyść całego ekranu w każdej pętli. Odświeżaj zmienione elementy po zmianie stanu.</p>
      </details>
      <details>
        <summary>Jakie napięcie jest bezpieczne dla wyświetlacza SSD1306?</summary>
        <p>Sprawdź moduł: wiele OLED SSD1306 pracuje przy 3.3V. Podanie 5V na nieprzystosowany moduł grozi uszkodzeniem.</p>
      </details>
      <details>
        <summary>Czy enkoder można podłączyć do dowolnych pinów ESP32?</summary>
        <p>Tak, wiele GPIO może obsługiwać przerwania. Unikaj pinów zajętych przez Flash i sprawdź ograniczenia pinów strap przy starcie.</p>
      </details>
      <details>
        <summary>Jak wyeliminować błędy zliczania impulsów enkodera?</summary>
        <p>Sprawdź drgania styków i czas ISR. Zastosuj debounce lub właściwie dobraną filtrację kondensatorami.</p>
      </details>
    </div>
  </div>

  <section class="comments-section">
    <h2 style="font-size:1.4rem;color:#fff;margin-bottom:20px;">💬 Komentarze czytelników</h2>
    <div id="comments-list"></div>
    <form id="comment-form" style="margin-top:24px;">
      <div style="margin-bottom:12px;">
        <textarea id="comment-text" class="form-control" rows="3" placeholder="Napisz komentarz lub zadaj pytanie..." required></textarea>
      </div>
      <button type="submit" class="btn btn-primary">Wyślij komentarz</button>
    </form>
  </section>
</article>

File: src/blog-spawanie-aluminium-mig-podajnik-spool-gun-drut.html
<script type="application/ld+json">
{
  "@context": "https://schema.org",
  "@type": "BlogPosting",
  "headline": "Spawanie aluminium metodą MIG: wyzwania techniczne",
  "description": "Techniczne aspekty spawania aluminium metodą MIG. Wybór podajnika, rola uchwytu spool gun oraz specyfika prowadzenia drutu miękkiego w warsztacie.",
  "author": {
    "@type": "Organization",
    "name": "F.W. DRUCIK"
  },
  "publisher": {
    "@type": "Organization",
    "name": "F.W. DRUCIK",
    "logo": {
      "@type": "ImageObject",
      "url": "https://fwdrucik.pl/assets/favicon.png"
    }
  },
  "datePublished": "2026-08-17",
  "dateModified": "2026-08-17",
  "inLanguage": "pl-PL",
  "mainEntityOfPage": "https://fwdrucik.pl/blog/spawanie-aluminium-mig-podajnik-spool-gun-drut/"
}
</script>

<article class="article-container" style="padding:60px 24px;">
  <header style="margin-bottom:30px;">
    <div style="display:flex;gap:12px;align-items:center;margin-bottom:12px;flex-wrap:wrap;">
      <span class="badge badge-orange">Spawanie & CNC</span>
      <span style="color:var(--muted);font-size:0.88rem;">⏱️ 8 min czytania</span>
      <span style="color:var(--muted);font-size:0.88rem;">📅 17.08.2026</span>
    </div>
    <h1 style="font-size:clamp(1.8rem,3.5vw,2.6rem);color:#fff;line-height:1.15;margin-bottom:16px;">Spawanie aluminium metodą MIG: wyzwania techniczne</h1>
    <p class="lead" style="color:var(--metal-light);font-size:1.1rem;">MIG aluminium: jak zapewnić stabilne podawanie miękkiego drutu i uwzględnić wysoką przewodność cieplną materiału.</p>
  </header>

  <div class="toc-box">
    <div class="toc-title">📍 Spis treści</div>
    <ol class="toc-list">
      <li><a href="#charakterystyka-drutu">Właściwości drutu aluminiowego</a></li>
      <li><a href="#uklad-podawania">Konfiguracja układu podawania drutu</a></li>
      <li><a href="#uchwyt-spool-gun">Zastosowanie uchwytu typu Spool Gun</a></li>
      <li><a href="#parametry-tabela">Orientacyjne parametry spawania</a></li>
      <li><a href="#praktyka-warsztatowa">Co z tym zrobić w warsztacie?</a></li>
    </ol>
  </div>

  <div id="blog-full-content" class="article-body">
    <h2 id="charakterystyka-drutu">1. Właściwości drutu aluminiowego</h2>
<p>Druty aluminiowe, najczęściej ze stopów serii 4xxx (AlSi) lub 5xxx (AlMg), charakteryzują się znacznie niższą sztywnością w porównaniu do drutów stalowych. Zgodnie z normą <strong>PN-EN ISO 18273</strong>, dobór spoiwa musi być zgodny z gatunkiem spawanego materiału podstawowego. Ze względu na niską granicę plastyczności, drut aluminiowy wykazuje tendencję do odkształceń plastycznych w układzie podającym, co prowadzi do zacięć i niestabilnego łuku.</p><p>Chroń drut aluminiowy przed zabrudzeniem i wilgocią. Al2O3 topi się wyżej niż aluminium i może tworzyć wtrącenia; uwodnione tlenki sprzyjają porowatości.</p>

    <figure>
      <img src="/assets/blog/spawanie-aluminium-mig-podajnik-spool-gun-drut.jpg" width="796" height="723" loading="lazy" alt="Spawanie aluminium metodą MIG: wyzwania techniczne">
      <figcaption>Uchwyt spawalniczy przygotowany do pracy z drutem aluminiowym, wyposażony w odpowiedni wkład prowadzący.
        <span class="zrodlo">Fot. <a href="https://commons.wikimedia.org/wiki/File:MIG_cut-away.jpg" target="_blank" rel="noopener nofollow">Image created by Erin S. Myers and offered under GDFL for public use. TTLightningRod 17:20, 1 Jun 2005 (UTC)</a>, <a href="http://creativecommons.org/licenses/by-sa/3.0/" target="_blank" rel="noopener nofollow">CC BY-SA 3.0</a>, Wikimedia Commons.</span>
      </figcaption>
    </figure>


    <h2 id="uklad-podawania">2. Konfiguracja układu podawania drutu</h2>
<p>Standardowy podajnik drutu w spawarce MIG/MAG często okazuje się niewystarczający przy pracy z aluminium. Kluczowe elementy wymagające modyfikacji to:</p><ul><li><strong>Rolki podające:</strong> Należy stosować rolki o profilu U, które nie nacinają miękkiego drutu. Rolki zębate (V-groove) są niedopuszczalne, gdyż powodują opiłkowanie drutu, co zatyka pancerz prowadzący.</li><li><strong>Prowadnik drutu:</strong> Standardowe pancerze stalowe muszą zostać zastąpione wkładami teflonowymi lub grafitowymi. Zmniejszają one tarcie i zapobiegają blokowaniu się drutu.</li><li><strong>Nacisk rolek:</strong> Siła docisku powinna być ustawiona na minimalną wartość, przy której drut nie ślizga się w rolkach. Zbyt duży docisk powoduje deformację przekroju drutu, co utrudnia jego przepływ przez końcówkę prądową.</li></ul>

    <h2 id="uchwyt-spool-gun">3. Zastosowanie uchwytu typu Spool Gun</h2>
<p>Spool Gun ma szpulę przy rękojeści, co skraca drogę podawania i ogranicza zacięcia. Pomaga szczególnie przy podatnym na wyboczenie drucie 0,8–1,0 mm.</p><p>Zalety stosowania Spool Gun:</p><ul><li>Krótka droga podawania (zazwyczaj 10-20 cm).</li><li>Możliwość stosowania bardzo miękkich stopów aluminium bez ryzyka deformacji.</li><li>Redukcja oporów tarcia w pancerzu.</li></ul><p><em>BHP:</em> Podczas wymiany szpuli w uchwycie Spool Gun należy bezwzględnie odłączyć urządzenie od zasilania, aby uniknąć przypadkowego wyzwolenia łuku podczas manipulacji przy mechanizmie podającym.</p>

    <h2 id="parametry-tabela">4. Orientacyjne parametry spawania</h2>
<p>Poniższa tabela przedstawia orientacyjne zależności między średnicą drutu a natężeniem prądu. Wartości te należy traktować jako punkt wyjścia i zawsze weryfikować w dokumentacji technicznej urządzenia oraz karcie charakterystyki materiału spawalniczego.</p><table><thead><tr><th>Średnica drutu [mm]</th><th>Natężenie prądu [A]</th><th>Gaz osłonowy</th></tr></thead><tbody><tr><td>0,8</td><td>60 - 120</td><td>Argon 100%</td></tr><tr><td>1,0</td><td>100 - 180</td><td>Argon 100%</td></tr><tr><td>1,2</td><td>150 - 250</td><td>Argon 100%</td></tr></tbody></table><p><em>Uwaga:</em> Przepływ gazu osłonowego powinien być ustawiony w zakresie 12-18 l/min. Zbyt niski przepływ skutkuje utlenianiem jeziorka, zbyt wysoki może powodować zawirowania powietrza atmosferycznego w strefę łuku.</p>

    <h2 id="praktyka-warsztatowa">5. Co z tym zrobić w warsztacie?</h2>
<p>Jeśli Twoje urządzenie nie posiada dedykowanego układu do spawania aluminium, próby modyfikacji standardowego uchwytu często kończą się niepowodzeniem i kosztownymi przestojami. W F.W. DRUCIK (Domosław 13A, 06-120 Winnica) zajmujemy się profesjonalnym serwisem i konfiguracją sprzętu spawalniczego.</p><p>Oferujemy:</p><ul><li>Diagnostykę i serwis układów podawania drutu.</li><li>Dobór osprzętu do uchwytów MIG/MAG pod kątem spawania metali nieżelaznych.</li><li>Wsparcie w doborze parametrów dla konkretnych stopów aluminium.</li></ul><p>Zapraszamy do kontaktu pod numerem <strong>601 726 924</strong> lub adresem e-mail <strong>fwdrucik@gmail.com</strong>. Więcej informacji o naszych możliwościach technicznych znajdziesz w sekcji <a href="/uslugi/spawanie/">usługi spawania</a>. Pracujemy od poniedziałku do piątku w godzinach 8-17 oraz w soboty 9-13.</p>

    <h2 id="faq">Najczęstsze pytania</h2>
    <div class="faq">
      <details>
        <summary>Czy do spawania aluminium MIG mogę użyć zwykłego pancerza stalowego?</summary>
        <p>Nie, nie jest to zalecane. Stalowy pancerz powoduje zbyt duże opory tarcia i zanieczyszcza drut aluminiowy opiłkami, co prowadzi do zacięć i porowatości spoiny. Należy stosować wkłady teflonowe lub grafitowe.</p>
      </details>
      <details>
        <summary>Dlaczego drut aluminiowy zacina się w podajniku?</summary>
        <p>Najczęstszą przyczyną jest zbyt duży docisk rolek, który deformuje miękki drut, lub zbyt długa droga prowadzenia w uchwycie. Warto sprawdzić również, czy końcówka prądowa nie jest zbyt ciasna dla danego drutu.</p>
      </details>
      <details>
        <summary>Jaki gaz osłonowy jest wymagany do spawania aluminium?</summary>
        <p>Standardowo stosuje się czysty argon (100% Ar). Zapewnia on odpowiednią stabilność łuku i ochronę jeziorka przed utlenianiem w procesie MIG.</p>
      </details>
    </div>
  </div>

  <section class="comments-section">
    <h2 style="font-size:1.4rem;color:#fff;margin-bottom:20px;">💬 Komentarze czytelników</h2>
    <div id="comments-list"></div>
    <form id="comment-form" style="margin-top:24px;">
      <div style="margin-bottom:12px;">
        <textarea id="comment-text" class="form-control" rows="3" placeholder="Napisz komentarz lub zadaj pytanie..." required></textarea>
      </div>
      <button type="submit" class="btn btn-primary">Wyślij komentarz</button>
    </form>
  </section>
</article>

File: src/blog-spawanie-aluminium-migomatem-drut-gaz-technika.html
<script type="application/ld+json">
{
  "@context": "https://schema.org",
  "@type": "BlogPosting",
  "headline": "Aluminium migomatem — drut, gaz, podawanie i technika",
  "description": "Kurs MIG/MAG cz. 3: drut 4043 czy 5356, gaz, wkład teflonowy i rolki U, przygotowanie materiału, prąd startowy, krater i tabela prądów.",
  "author": {
    "@type": "Organization",
    "name": "F.W. DRUCIK"
  },
  "publisher": {
    "@type": "Organization",
    "name": "F.W. DRUCIK",
    "logo": {
      "@type": "ImageObject",
      "url": "https://fwdrucik.pl/assets/favicon.png"
    }
  },
  "datePublished": "2026-09-26",
  "dateModified": "2026-09-26",
  "inLanguage": "pl-PL",
  "mainEntityOfPage": "https://fwdrucik.pl/blog/spawanie-aluminium-migomatem-drut-gaz-technika/"
}
</script>

<article class="article-container" style="padding:60px 24px;">
  <header style="margin-bottom:30px;">
    <div style="display:flex;gap:12px;align-items:center;margin-bottom:12px;flex-wrap:wrap;">
      <span class="badge badge-orange">Spawanie & CNC</span>
      <span style="color:var(--muted);font-size:0.88rem;">⏱️ 6 min czytania</span>
      <span style="color:var(--muted);font-size:0.88rem;">📅 26.09.2026</span>
    </div>
    <h1 style="font-size:clamp(1.8rem,3.5vw,2.6rem);color:#fff;line-height:1.15;margin-bottom:16px;">Aluminium migomatem — drut, gaz, podawanie i technika</h1>
    <p class="lead" style="color:var(--metal-light);font-size:1.1rem;">Aluminium da się spawać migomatem, ale wybacza mniej niż stal: drut się plącze, tlenek wraca, krater pęka. Każdy z tych problemów ma proste rozwiązanie — część 3 kursu MIG/MAG.</p>
  </header>

  <div class="toc-box">
    <div class="toc-title">📍 Spis treści</div>
    <ol class="toc-list">
      <li><a href="#drut">Drut: 4043 czy 5356</a></li>
      <li><a href="#podawanie">Podawanie drutu — tu leży większość problemów</a></li>
      <li><a href="#przygotowanie">Przygotowanie materiału</a></li>
      <li><a href="#technika">Technika, tryb 4T i krater</a></li>
      <li><a href="#parametry">Orientacyjne parametry</a></li>
      <li><a href="#seria">Seria i wsparcie warsztatu</a></li>
    </ol>
  </div>

  <div id="blog-full-content" class="article-body">
    <h2 id="drut">1. Drut: 4043 czy 5356</h2>
<ul>
<li><strong>4043 (AlSi5)</strong> — łatwiej się spawa, mniej pęka, jeziorko rzadkie. Po anodowaniu spoina robi się szara.</li>
<li><strong>5356 (AlMg5)</strong> — mocniejsza spoina, lepiej pasuje kolorem po anodowaniu. Drut sztywniejszy, więc łatwiej się podaje.</li>
</ul>
<p>Do popularnych stopów serii 6xxx: 4043, a gdy liczy się wytrzymałość albo anodowanie — 5356. Gaz: 100% argon, przepływ 12–18 l/min; przy grubości powyżej 10 mm mieszanka argonu z helem daje głębsze przetopienie.</p>

    <figure>
      <img src="/assets/blog/spawanie-aluminium-migomatem-drut-gaz-technika.jpg" width="1280" height="872" loading="lazy" alt="Aluminium migomatem — drut, gaz, podawanie i technika">
      <figcaption>Zrobotyzowane stanowisko do spawania aluminium.
        <span class="zrodlo">Fot. <a href="https://commons.wikimedia.org/wiki/File:Aerosud%E2%80%99s_aluminium_robot_welding_capability.jpg" target="_blank" rel="noopener nofollow">Carinapapa</a>, <a href="https://creativecommons.org/licenses/by-sa/4.0" target="_blank" rel="noopener nofollow">CC BY-SA 4.0</a>, Wikimedia Commons.</span>
      </figcaption>
    </figure>


    <h2 id="podawanie">2. Podawanie drutu — tu leży większość problemów</h2>
<ul>
<li>Wkład prowadzący <strong>teflonowy albo grafitowy</strong>, nie stalowa spirala.</li>
<li>Rolki z rowkiem <strong>typu U</strong> i lekki docisk — rowek V spłaszcza miękki drut.</li>
<li>Końcówka prądowa <strong>o rozmiar większa</strong> albo oznaczona do aluminium.</li>
<li><strong>Krótki uchwyt</strong> (około 3 m) albo spoolgun lub push-pull.</li>
<li>Drut 1,0 mm to minimum — aluminiowy 0,8 praktycznie się nie podaje.</li>
</ul>
<p>Szerzej o podajnikach pisaliśmy w artykule <a href="/blog/spawanie-aluminium-mig-podajnik-spool-gun-drut/">Spawanie aluminium metodą MIG: wyzwania techniczne</a>.</p>

    <h2 id="przygotowanie">3. Przygotowanie materiału</h2>
<ol>
<li>Odtłuść acetonem.</li>
<li>Oczyść osobną szczotką nierdzewną, używaną tylko do aluminium.</li>
<li>Spawaj w ciągu kilku godzin od czyszczenia — warstwa tlenku odbudowuje się.</li>
<li>Grube elementy podgrzej do 80–120 °C. Stopów 6xxx nie trzymaj długo w wyższej temperaturze.</li>
</ol>

    <h2 id="technika">4. Technika, tryb 4T i krater</h2>
<ul>
<li><strong>Tylko pchanie</strong>, pochylenie 10–15°, szybkie prowadzenie, prosty ścieg albo lekki ruch poprzeczny.</li>
<li>Tryb 4T albo specjalne 4T. <strong>Prąd startowy około 130%</strong> — zimny materiał odbiera ciepło i bez tego początek spoiny się nie przetopi.</li>
<li>Na końcu <strong>prąd wypełnienia krateru 60–70%</strong> i powolne wygaszanie łuku. Krater zawsze wypełnij — w aluminium tam powstają pęknięcia.</li>
<li>Czarny nalot na spoinie to tlenki magnezu (drut 5356) albo za długi wylot drutu lub za słaby gaz.</li>
</ul>

    <h2 id="parametry">5. Orientacyjne parametry</h2>
<p>Drut 1,0 mm AlSi5, 100% argon, tryb impulsowy:</p>
<div class="tabela-wrap"><table>
<thead><tr><th>Blacha</th><th>Prąd</th></tr></thead>
<tbody>
<tr><td>2 mm</td><td>60–80 A</td></tr>
<tr><td>3 mm</td><td>90–120 A</td></tr>
<tr><td>4 mm</td><td>120–150 A</td></tr>
<tr><td>6 mm</td><td>160–200 A (lepiej drut 1,2)</td></tr>
</tbody>
</table></div>
<p>Łuk zwarciowy na aluminium jest niestabilny, dlatego cienkie aluminium spawa się impulsem — o tym <a href="/blog/puls-podwojny-puls-migomat-ustawienia/">część 4</a>.</p>

    <h2 id="seria">6. Seria i wsparcie warsztatu</h2>
<p>Cała seria kursu MIG/MAG:</p>
<ol>
<li><a href="/blog/jak-ustawic-migomat-mig-mag-stal/">Ustawianie migomatu do stali</a></li>
<li><a href="/blog/technika-spawania-mig-mag-pchanie-ciagniecie-pozycje/">Technika prowadzenia uchwytu</a></li>
<li><strong>Aluminium migomatem</strong> (ten wpis)</li>
<li><a href="/blog/puls-podwojny-puls-migomat-ustawienia/">Puls i podwójny puls</a></li>
</ol>
<p>Spawamy stal, nierdzewkę i aluminium metodami MIG/MAG i TIG — konstrukcje, naprawy i elementy na zamówienie. Szczegóły: <a href="/uslugi/spawanie/">spawanie w F.W. DRUCIK</a>. Warsztat: Domosław 13A, 06-120 Winnica, pon.–pt. 8:00–17:00, sob. 9:00–13:00, tel. 601 726 924.</p>

    <h2 id="faq">Najczęstsze pytania</h2>
    <div class="faq">
      <details>
        <summary>Jaki drut do spawania aluminium migomatem?</summary>
        <p>4043 (AlSi5) jest łatwiejszy i mniej skłonny do pęknięć, 5356 (AlMg5) daje mocniejszą spoinę i lepszy kolor po anodowaniu. Średnica minimum 1,0 mm.</p>
      </details>
      <details>
        <summary>Dlaczego spoina aluminium pęka na końcu?</summary>
        <p>To pęknięcie krateru. Pomaga prąd wypełnienia krateru 60–70% i powolne wygaszanie łuku w trybie 4T.</p>
      </details>
      <details>
        <summary>Dlaczego drut aluminiowy plącze się w podajniku?</summary>
        <p>Miękki drut źle znosi stalową spiralę i rowek V. Potrzebny jest wkład teflonowy lub grafitowy, rolki U, lekki docisk i krótki uchwyt albo spoolgun.</p>
      </details>
    </div>
  </div>

  <section class="comments-section">
    <h2 style="font-size:1.4rem;color:#fff;margin-bottom:20px;">💬 Komentarze czytelników</h2>
    <div id="comments-list"></div>
    <form id="comment-form" style="margin-top:24px;">
      <div style="margin-bottom:12px;">
        <textarea id="comment-text" class="form-control" rows="3" placeholder="Napisz komentarz lub zadaj pytanie..." required></textarea>
      </div>
      <button type="submit" class="btn btn-primary">Wyślij komentarz</button>
    </form>
  </section>
</article>

File: src/blog-spawanie-tig-aluminium.html
<script type="application/ld+json">
{
  "@context": "https://schema.org",
  "@type": "BlogPosting",
  "headline": "Spawanie TIG aluminium vs MIG – porównanie metod i wytrzymałości spoin",
  "description": "Przewodnik po technikach spawalniczych TIG i MIG aluminium w warsztacie F.W. DRUCIK Winnica.",
  "author": {"@type": "Organization", "name": "F.W. DRUCIK"},
  "publisher": {"@type": "Organization", "name": "F.W. DRUCIK", "logo": {"@type": "ImageObject", "url": "https://fwdrucik.pl/assets/favicon.png"}},
  "datePublished": "2026-08-06",
  "dateModified": "2026-08-22",
  "mainEntityOfPage": "https://fwdrucik.pl/blog/spawanie-tig-aluminium-vs-mig/"
}
</script>

<article class="article-container" style="padding:60px 24px;">
  <header style="margin-bottom:30px;">
    <div style="display:flex;gap:12px;align-items:center;margin-bottom:12px;">
      <span class="badge badge-orange">Spawanie &amp; CNC</span>
      <span style="color:var(--muted);font-size:0.88rem;">⏱️ 7 min czytania</span>
      <span style="color:var(--muted);font-size:0.88rem;">📅 06.08.2026</span>
    </div>
    <h1 style="font-size:clamp(1.8rem,3.5vw,2.6rem);color:#fff;line-height:1.15;margin-bottom:16px;">Spawanie TIG aluminium vs MIG – poradnik spawalniczy</h1>
    <p class="lead" style="color:var(--metal-light);font-size:1.1rem;">TIG aluminium: dobór metody i spoiwa, przygotowanie powierzchni oraz ocena, czy element nadaje się do naprawy.</p>
  </header>

  <!-- Spis Treści (TOC) -->
  <div class="toc-box">
    <div class="toc-title">📍 Spis Treści Artykułu</div>
    <ol class="toc-list">
      <li><a href="#trudnosc">Dlaczego aluminium spawa się trudniej niż stal</a></li>
      <li><a href="#tig">Metoda TIG AC – precyzja i spoiny estetyczne</a></li>
      <li><a href="#mig">Metoda MIG Puls – wydajność i grube przekroje</a></li>
      <li><a href="#spoiwo">Dobór spoiwa: ER4043 czy ER5356</a></li>
      <li><a href="#przygotowanie">Przygotowanie materiału — etap, który przesądza o wyniku</a></li>
      <li><a href="#porownanie">Porównanie parametrów i szczelności spoiny</a></li>
      <li><a href="#felgi">Naprawa felg i kiedy odmawiamy spawania</a></li>
      <li><a href="#uslugi">Usługi spawalnicze F.W. DRUCIK Winnica</a></li>
    </ol>
  </div>

  <!-- Pełna Treść -->
  <div id="blog-full-content" class="article-body">
    <h2 id="trudnosc">1. Dlaczego aluminium spawa się trudniej niż stal</h2>
    <p>Cztery właściwości fizyczne tłumaczą prawie wszystkie problemy, jakie zdarzają się przy aluminium.</p>
    <ul>
      <li><strong>Tlenek glinu topi się w ok. 2050 °C</strong>, a samo aluminium w 660 °C. Warstewka Al<sub>2</sub>O<sub>3</sub>, która narasta na powierzchni w ciągu minut od oczyszczenia, jest więc dla łuku ceramiczną skorupą. Nie usunięta, daje wtrącenia i brak przetopu, choć pod spodem metal jest już płynny.</li>
      <li><strong>Przewodność cieplna jest ok. czterokrotnie wyższa niż stali.</strong> Ciepło ucieka z obszaru spawania w materiał, więc na starcie potrzeba dużo prądu, a po nagrzaniu elementu ten sam prąd zaczyna przepalać — parametry trzeba korygować w trakcie spoiny.</li>
      <li><strong>Aluminium nie zmienia barwy przed stopieniem.</strong> Stal sygnalizuje temperaturę kolorem, aluminium wygląda tak samo aż do momentu, gdy się zapadnie. Kontrola odbywa się wyłącznie po zachowaniu jeziorka.</li>
      <li><strong>Rozpuszczalność wodoru gwałtownie spada przy krzepnięciu.</strong> Wilgoć, tłuszcz i resztki smaru zamieniają się w pory w spoinie. Stąd bezwzględny wymóg czystości.</li>
    </ul>

    <h2 id="tig">2. Metoda TIG AC – precyzja i spoiny estetyczne</h2>
    <p>Spawanie TIG prądem przemiennym jest odpowiedzią wprost na problem tlenku. W półokresie z biegunowością dodatnią na elektrodzie strumień elektronów uderza w materiał i <strong>rozbija warstwę tlenku</strong> — to widoczna jasna otoczka wokół jeziorka, tzw. czyszczenie katodowe. W półokresie ujemnym następuje właściwe wtapianie.</p>
    <p>Stosunek obu półokresów ustawia <strong>balans AC</strong>: typowo 65–75% czasu z biegunowością ujemną. Więcej czyszczenia zużywa elektrodę i poszerza otoczkę, mniej — daje głębszy przetop, ale ryzyko wtrąceń tlenkowych.</p>
    <p><strong>Częstotliwość AC</strong> w nowoczesnych falownikach reguluje się w zakresie ok. 60–200 Hz. Wyższa zawęża i usztywnia łuk, co ułatwia spawanie cienkich ścianek i wąskich napraw; niższa daje szersze, bardziej „miękkie" jeziorko.</p>
    <p>Dobierz elektrodę: zwykle lantanowaną do inwertera, czystą z zaokrąglonym końcem do klasycznego źródła. Stosuj argon 4.6 lub czystszy, orientacyjnie 8–12 l/min, i właściwą dyszę. Nadmierny przepływ zasysa powietrze przez turbulencje.</p>
    <p>Zastosowania TIG w naszym warsztacie:</p>
    <ul>
      <li>Naprawa pękniętych felg aluminiowych.</li>
      <li>Spawanie misek olejowych i obudów skrzyń biegów.</li>
      <li>Kolektory ssące, doloty i chłodnice intercooler.</li>
      <li>Zbiorniki i elementy, gdzie liczy się absolutna szczelność.</li>
    </ul>

    <h2 id="mig">3. Metoda MIG Puls – wydajność i grube przekroje</h2>
    <p>MIG sprawdza się tam, gdzie spoina jest długa, a materiał gruby: burty naczep, przyczepy rolnicze, ramy, konstrukcje wsporcze. Wydajność jest nieporównywalnie wyższa niż w TIG, bo spoiwo podaje się w sposób ciągły.</p>
    <p>Podstawowa trudność jest mechaniczna: drut aluminiowy jest miękki i łatwo zwija się w podajniku. Rozwiązania to <strong>uchwyt szpulowy</strong> (szpula bezpośrednio w rękojeści) albo <strong>podajnik push-pull</strong>. Do tego rolki z rowkiem U zamiast V i prowadnica teflonowa zamiast stalowej spirali.</p>
    <p><strong>Tryb impulsowy</strong> jest przy aluminium regułą, nie dodatkiem. Impuls odrywa jedną kroplę na cykl, dzięki czemu przy niskiej średniej energii uzyskujemy stabilne przenoszenie metalu — mniej odkształceń cienkich elementów i mniej rozprysku niż w klasycznym łuku zwarciowym.</p>

    <h2 id="spoiwo">4. Dobór spoiwa: ER4043 czy ER5356</h2>
    <p>To wybór, który realnie zmienia właściwości gotowej spoiny, a bywa robiony przypadkowo — „bo taki drut był na warsztacie".</p>
    <table>
      <thead>
        <tr><th>Cecha</th><th>ER4043 (ok. 5% Si)</th><th>ER5356 (ok. 5% Mg)</th></tr>
      </thead>
      <tbody>
        <tr><td>Lejność jeziorka</td><td>Wysoka, spoina łatwo się układa</td><td>Niższa, wymaga pewniejszej ręki</td></tr>
        <tr><td>Skłonność do pęknięć gorących</td><td>Mniejsza</td><td>Większa przy niektórych stopach</td></tr>
        <tr><td>Wytrzymałość i ciągliwość spoiny</td><td>Niższa</td><td>Wyższa</td></tr>
        <tr><td>Typowe zastosowanie</td><td>Odlewy, korpusy, miski olejowe, felgi</td><td>Konstrukcje z serii 5xxx i 6xxx, burty, ramy</td></tr>
        <tr><td>Wygląd po anodowaniu</td><td>Ciemnieje, odcina się od materiału</td><td>Kolor zbliżony do materiału rodzimego</td></tr>
      </tbody>
    </table>
    <p>W praktyce: naprawa odlewu — 4043, konstrukcja nośna — 5356. Element, który po naprawie ma być anodowany na widoku, też 5356, inaczej spoina zostanie ciemną blizną.</p>

    <h2 id="przygotowanie">5. Przygotowanie materiału — etap, który przesądza o wyniku</h2>
    <p>Przy aluminium więcej spoin psuje się na etapie przygotowania niż podczas samego spawania. Kolejność ma znaczenie:</p>
    <ol>
      <li><strong>Odtłuszczenie</strong> acetonem lub preparatem do aluminium — zawsze przed obróbką mechaniczną. Szczotkowanie zabrudzonej powierzchni wciera tłuszcz w materiał.</li>
      <li><strong>Usunięcie tlenku</strong> szczotką z drutu nierdzewnego, przeznaczoną wyłącznie do aluminium. Ta sama szczotka używana wcześniej do stali wnosi w spoinę cząstki żelaza.</li>
      <li><strong>Spawanie w ciągu kilkunastu minut</strong> od oczyszczenia. Tlenek narasta od razu; po godzinie przerwy przygotowanie trzeba powtórzyć.</li>
      <li><strong>Podgrzewanie tylko przy grubych przekrojach</strong> i z umiarem — zwykle do ok. 100–150 °C. Przegrzanie stopów utwardzanych wydzieleniowo (seria 6xxx) trwale obniża ich wytrzymałość, a tego już nie da się cofnąć spawaniem.</li>
    </ol>
    <p>Element mocno zaolejony, na przykład miska olejowa po latach pracy, wymaga wcześniejszego wygrzania — olej wnika w porowatość odlewu i wychodzi z niego dopiero pod łukiem, w postaci pęcherzy w spoinie.</p>

    <h2 id="porownanie">6. Porównanie parametrów i szczelności spoiny</h2>
    <table>
      <thead>
        <tr><th>Kryterium</th><th>TIG AC</th><th>MIG Puls</th></tr>
      </thead>
      <tbody>
        <tr><td>Kontrola nad jeziorkiem</td><td>Pełna, spoiwo podawane osobno</td><td>Ograniczona, spoiwo związane z prądem</td></tr>
        <tr><td>Rozprysk</td><td>Praktycznie brak</td><td>Niewielki przy dobrym ustawieniu impulsu</td></tr>
        <tr><td>Wydajność</td><td>Niska</td><td>Wysoka</td></tr>
        <tr><td>Minimalna sensowna grubość</td><td>Od ok. 0,8 mm</td><td>Od ok. 2 mm</td></tr>
        <tr><td>Szczelność przy elementach ciśnieniowych</td><td>Bardzo dobra</td><td>Dobra, wymaga staranności</td></tr>
        <tr><td>Estetyka lica</td><td>Regularna „łuska", wygląd widokowy</td><td>Poprawna, ale mniej równomierna</td></tr>
      </tbody>
    </table>
    <p>Reguła praktyczna: element, który ma trzymać płyn lub ciśnienie i jest widoczny — TIG. Konstrukcja, gdzie liczy się metr spoiny i czas — MIG Puls.</p>

    <h2 id="felgi">7. Naprawa felg i kiedy odmawiamy spawania</h2>
    <p>Nie każde pęknięcie felgi nadaje się do naprawy. Naprawy kołnierza i rantu poprzedzamy rozwierceniem końca pęknięcia oraz sfazowaniem na pełną grubość.</p>
    <p>Odmawiamy naprawy, gdy:</p>
    <ul>
      <li>pęknięcie przebiega przez <strong>ramię felgi lub okolicę otworów mocujących</strong> — to obszar przenoszący obciążenia dynamiczne całego koła;</li>
      <li>felga jest <strong>owalna lub ma odkształcony rant</strong> na dłuższym odcinku — spoina nie przywróci geometrii, a niewyważone koło zniszczy łożysko i drążki;</li>
      <li>obręcz jest <strong>kuta i pracuje w cienkich przekrojach</strong> — strefa wpływu ciepła obniża tam wytrzymałość bardziej, niż wynosi zapas konstrukcyjny.</li>
    </ul>
    <p>To nie jest nadmierna ostrożność. Felga jest elementem bezpieczeństwa i lepiej usłyszeć „nie" w warsztacie niż stracić koło przy 90 km/h. Każdą naprawioną felgę po spawaniu wyważamy i sprawdzamy bicie.</p>

    <h2 id="uslugi">8. Usługi spawalnicze F.W. DRUCIK Winnica</h2>
    <p>Wykonujemy spawanie stali konstrukcyjnej, nierdzewnej (INOX) oraz aluminium metodami TIG i MIG/MAG w Winnicy, Pułtusku, Nasielsku i okolicach. Przy naprawach maszyn dojeżdżamy na miejsce. Uzupełnieniem jest obróbka skrawaniem — jeśli po naprawie element wymaga przywrócenia wymiaru, wykonujemy to na <a href="/uslugi/maszyny-cnc/">maszynach CNC</a>.</p>
    <p>Szczegóły i zakres prac: <a href="/uslugi/spawanie/">spawanie MIG/MAG/TIG/MMA</a>. Wycena jest bezpłatna — opisz zlecenie telefonicznie pod numerem <strong>601 726 924</strong> albo przez <a href="/kontakt/">formularz kontaktowy</a>.</p>

    <h2 id="faq">Najczęstsze pytania</h2>
    <div class="faq">
      <details>
        <summary>Czy da się zespawać aluminium spawarką MMA (elektrodą otuloną)?</summary>
        <p>Elektrody do aluminium istnieją, ale wynik jest znacznie gorszy niż przy TIG czy MIG: trudna kontrola jeziorka, dużo żużla i porowatość. Do napraw, które mają trzymać szczelność lub obciążenie, tej metody nie stosujemy.</p>
      </details>
      <details>
        <summary>Po czym poznać, że spoina w aluminium jest wadliwa?</summary>
        <p>Typowe objawy to ciemne, matowe lico zamiast jasnego połysku, widoczne pory po przeszlifowaniu oraz brak wtopienia u podstawy spoiny. Przy elementach ciśnieniowych rozstrzyga próba szczelności, a nie wygląd.</p>
      </details>
      <details>
        <summary>Czy naprawa miski olejowej wytrzyma?</summary>
        <p>Tak, o ile element zostanie wcześniej odtłuszczony i wygrzany, a pęknięcie rozwiercone na końcach i sfazowane. Spawanie zabrudzonego odlewu „na szybko" kończy się porowatą spoiną, która zaczyna sączyć po kilkuset kilometrach.</p>
      </details>
    </div>
  </div>

  <!-- Komentarze -->
  <section class="comments-section">
    <h2 style="font-size:1.4rem;color:#fff;margin-bottom:20px;">💬 Komentarze Czytelników</h2>
    <div id="comments-list"></div>
    <form id="comment-form" style="margin-top:24px;">
      <div style="margin-bottom:12px;">
        <textarea id="comment-text" class="form-control" rows="3" placeholder="Napisz komentarz..." required></textarea>
      </div>
      <div id="comment-note" style="font-size:0.9rem;font-weight:600;margin-bottom:10px;"></div>
      <button type="submit" class="btn btn-primary">Wyślij komentarz</button>
    </form>
  </section>
</article>

File: src/blog-tig-ac-balans-i-czestotliwosc-aluminium.html
<script type="application/ld+json">
{
  "@context": "https://schema.org",
  "@type": "BlogPosting",
  "headline": "TIG AC: Dobór balansu i częstotliwości przy spawaniu aluminium",
  "description": "Techniczne aspekty spawania aluminium metodą TIG AC. Jak ustawić balans i częstotliwość, aby uzyskać stabilny łuk i odpowiednie wtopienie.",
  "author": {
    "@type": "Organization",
    "name": "F.W. DRUCIK"
  },
  "publisher": {
    "@type": "Organization",
    "name": "F.W. DRUCIK",
    "logo": {
      "@type": "ImageObject",
      "url": "https://fwdrucik.pl/assets/favicon.png"
    }
  },
  "datePublished": "2026-08-19",
  "dateModified": "2026-08-19",
  "inLanguage": "pl-PL",
  "mainEntityOfPage": "https://fwdrucik.pl/blog/tig-ac-balans-i-czestotliwosc-aluminium/"
}
</script>

<article class="article-container" style="padding:60px 24px;">
  <header style="margin-bottom:30px;">
    <div style="display:flex;gap:12px;align-items:center;margin-bottom:12px;flex-wrap:wrap;">
      <span class="badge badge-orange">Spawanie & CNC</span>
      <span style="color:var(--muted);font-size:0.88rem;">⏱️ 8 min czytania</span>
      <span style="color:var(--muted);font-size:0.88rem;">📅 19.08.2026</span>
    </div>
    <h1 style="font-size:clamp(1.8rem,3.5vw,2.6rem);color:#fff;line-height:1.15;margin-bottom:16px;">TIG AC: Dobór balansu i częstotliwości przy spawaniu aluminium</h1>
    <p class="lead" style="color:var(--metal-light);font-size:1.1rem;">Jak balans i częstotliwość TIG AC wpływają na łuk oraz spoinę aluminiową.</p>
  </header>
  <!-- FILM:start -->
  <div class="toc-box" style="margin-bottom:28px;"><div class="toc-title">🎬 Zobacz na filmie</div><div style="display:flex;flex-wrap:wrap;gap:20px;align-items:flex-start;margin-top:12px;"><div style="flex:0 1 240px;"><video controls preload="none" playsinline poster="/wideo/2026-10-19-tig-ac-balans-czestotliwosc.jpg" width="540" height="960" style="width:100%;max-width:320px;aspect-ratio:9/16;border-radius:12px;background:#000;display:block;margin:0 auto;"><source src="/wideo/2026-10-19-tig-ac-balans-czestotliwosc.mp4" type="video/mp4">Twoja przeglądarka nie odtwarza wideo.</video><p style="font-size:0.9rem;margin-top:8px;text-align:center;">Rolka · <a href="https://www.instagram.com/fwdrucik/reel/DeruFbpvnla/" target="_blank" rel="noopener">Instagram</a></p></div></div><p style="font-size:0.88rem;margin-top:10px;">Więcej filmów z warsztatu: <a href="/filmy/">wszystkie filmy</a>.</p></div>
  <!-- FILM:end -->

  <div class="toc-box">
    <div class="toc-title">📍 Spis treści</div>
    <ol class="toc-list">
      <li><a href="#fizyka-pradu-ac">Fizyka prądu przemiennego w procesie TIG</a></li>
      <li><a href="#balans-ac">Balans AC: Proporcje czyszczenia do wtopienia</a></li>
      <li><a href="#czestotliwosc-ac">Wpływ częstotliwości na skupienie łuku</a></li>
      <li><a href="#tabela-nastaw">Tabela orientacyjnych nastaw parametrów</a></li>
      <li><a href="#praktyka-warsztatowa">Praktyczne podejście w serwisie F.W. DRUCIK</a></li>
    </ol>
  </div>

  <div id="blog-full-content" class="article-body">
    <h2 id="fizyka-pradu-ac">1. Fizyka prądu przemiennego w procesie TIG</h2>
<p>W TIG AC elektroda zmienia polaryzację. EN (ujemna) odpowiada za wtopienie, EP (dodatnia) czyści tlenki. Tlenek glinu topi się około 2050°C, a aluminium około 660°C.</p><p><strong>BHP:</strong> Praca z prądem przemiennym o wysokiej częstotliwości generuje silne pole elektromagnetyczne. Osoby z rozrusznikami serca nie powinny przebywać w strefie pracy urządzenia. Należy stosować odzież ochronną o odpowiedniej klasie palności zgodnie z normą EN ISO 11611.</p>

    <figure>
      <img src="/assets/blog/tig-ac-balans-i-czestotliwosc-aluminium.jpg" width="640" height="480" loading="lazy" alt="TIG AC: Dobór balansu i częstotliwości przy spawaniu aluminium">
      <figcaption>Proces spawania aluminium metodą TIG AC z widocznym jeziorkiem spawalniczym.
        <span class="zrodlo">Fot. <a href="https://commons.wikimedia.org/wiki/File:TIG_Weld_low_magnification.jpg" target="_blank" rel="noopener nofollow">No machine-readable author provided. Dr. Crash~commonswiki assumed (based on copyright claims).</a>, Public domain, Wikimedia Commons.</span>
      </figcaption>
    </figure>


    <h2 id="balans-ac">2. Balans AC: Proporcje czyszczenia do wtopienia</h2>
<p>Balans określa czas EN względem EP, zwykle w zakresie 20–80%. Więcej EN, np. 70%, daje głębsze wtopienie i mniej grzeje elektrodę. Nadmiar EP przegrzewa wolfram i destabilizuje łuk.</p><p>Wartości orientacyjne należy zawsze weryfikować w dokumentacji technicznej urządzenia, gdyż producenci stosują różne algorytmy sterowania przebiegiem prądu (np. prostokątny, sinusoidalny, trójkątny).</p>

    <h2 id="czestotliwosc-ac">3. Wpływ częstotliwości na skupienie łuku</h2>
<p>Częstotliwość AC (wyrażana w Hz) wpływa na szerokość i stabilność łuku. Wyższe częstotliwości (np. 150-250 Hz) powodują zawężenie łuku, co jest korzystne przy spawaniu narożników lub cienkich blach, gdzie wymagana jest precyzja. Niższe częstotliwości (np. 50-80 Hz) generują szerszy łuk, co ułatwia prowadzenie spoiny w szerszych szczelinach.</p><p>Zgodnie z ogólną wiedzą techniczną, wyższa częstotliwość zwiększa ciśnienie łuku, co poprawia penetrację przy zachowaniu mniejszej strefy wpływu ciepła (SWC). Należy jednak pamiętać, że zbyt wysoka częstotliwość może prowadzić do nadmiernego hałasu akustycznego, co jest zjawiskiem fizycznym wynikającym z oscylacji słupa łuku.</p>

    <h2 id="tabela-nastaw">4. Tabela orientacyjnych nastaw parametrów</h2>
<table><thead><tr><th>Grubość materiału [mm]</th><th>Balans AC [% EN]</th><th>Częstotliwość [Hz]</th></tr></thead><tbody><tr><td>1.0 - 2.0</td><td>65 - 75</td><td>120 - 200</td></tr><tr><td>3.0 - 5.0</td><td>50 - 60</td><td>80 - 120</td></tr><tr><td>powyżej 6.0</td><td>40 - 50</td><td>50 - 80</td></tr></tbody></table><p><em>Uwaga: Powyższe wartości są orientacyjne. Dokładne nastawy należy dobrać na podstawie prób technologicznych oraz specyfikacji producenta spawarki.</em></p>

    <h2 id="praktyka-warsztatowa">5. Praktyczne podejście w serwisie F.W. DRUCIK</h2>
<p>W codziennej pracy warsztatowej kluczowe jest czyszczenie materiału przed spawaniem. Nawet idealnie dobrane parametry balansu nie zastąpią usunięcia zanieczyszczeń mechanicznych i chemicznych z powierzchni aluminium. Jeśli zauważysz niestabilność łuku mimo poprawnych ustawień, sprawdź stan elektrody wolframowej oraz poprawność przepływu gazu osłonowego (argon 4.8 lub 5.0).</p><p>Jeśli potrzebujesz wsparcia w zakresie napraw elementów aluminiowych lub konserwacji urządzeń spawalniczych, zapraszamy do zapoznania się z ofertą <a href="/uslugi/spawanie/">spawanie</a>. W przypadku pytań technicznych lub chęci umówienia serwisu, prosimy o <a href="/kontakt/">kontakt</a> z naszym warsztatem w Domosławiu.</p>

    <h2 id="faq">Najczęstsze pytania</h2>
    <div class="faq">
      <details>
        <summary>Dlaczego moja elektroda wolframowa szybko się topi przy spawaniu aluminium?</summary>
        <p>Prawdopodobnie masz ustawiony zbyt duży udział fazy dodatniej w balansie AC. Zwiększ procentowy udział fazy ujemnej (EN), aby odciążyć elektrodę termicznie.</p>
      </details>
      <details>
        <summary>Czy częstotliwość AC wpływa na głębokość wtopienia?</summary>
        <p>Tak, wyższa częstotliwość skupia łuk, co zwiększa jego ciśnienie i pozwala uzyskać głębszego wtopienia przy mniejszej szerokości spoiny. Jest to szczególnie przydatne przy precyzyjnych pracach na cienkich materiałach.</p>
      </details>
      <details>
        <summary>Jaki gaz osłonowy jest wymagany do spawania aluminium metodą TIG?</summary>
        <p>Do spawania aluminium stosuje się czysty argon o czystości minimum 4.8 lub 5.0. Zapewnia on odpowiednią jonizację łuku i ochronę jeziorka spawalniczego przed utlenianiem.</p>
      </details>
      <details>
        <summary>Czy muszę czyścić aluminium przed spawaniem?</summary>
        <p>Tak, czyszczenie mechaniczne i chemiczne jest niezbędne. Warstwa tlenków na powierzchni aluminium ma znacznie wyższą temperaturę topnienia niż sam metal, co utrudnia proces spawania.</p>
      </details>
    </div>
  </div>

  <section class="comments-section">
    <h2 style="font-size:1.4rem;color:#fff;margin-bottom:20px;">💬 Komentarze czytelników</h2>
    <div id="comments-list"></div>
    <form id="comment-form" style="margin-top:24px;">
      <div style="margin-bottom:12px;">
        <textarea id="comment-text" class="form-control" rows="3" placeholder="Napisz komentarz lub zadaj pytanie..." required></textarea>
      </div>
      <button type="submit" class="btn btn-primary">Wyślij komentarz</button>
    </form>
  </section>
</article>
